Repository: mohammedasher/Reservoirs

# Reservoirs
Degradation-aware lithium-ion battery design using a DFN-based multi-mechanism model with finite “reservoir” tuning (lithium inventory, porosity, electrolyte) to predict lifetime and failure modes.

File: InputData/Expt 2,2 - C-based Degradation 2/DMA Output/cell A/Expt 2,2 - Capacity and offset data from OCV-fitting for cell A.csv
,Cell Capacity,PE Capacity,NE(tot) Capacity,NE(Gr) Capacity,NE(Si) Capacity,Offset
0,4846.129701294416,5730.726808059457,5304.210218239489,4476.024714814178,828.1855034253111,642.2176515155996
1,4732.506822184044,5480.4614980121405,5116.10004298211,4347.651813471933,768.4482295101766,553.9843385293243
2,4686.677901413298,5433.818138734382,5077.625050499275,4333.363415403403,744.2616350958715,569.6991101898291
3,4645.0063002848,5457.508142995901,5013.375550127117,4275.880856196348,737.4946939307695,619.967903232564
4,4602.582479035937,5437.598687733396,4982.190125878666,4264.857428200509,717.3326976781566,642.0311667652983
5,4575.840001961676,5437.159470878322,4946.867952571,4237.090856589579,709.7770959814217,669.0688484622424
6,4514.969326565089,5406.18944668239,4905.348620272246,4211.030944152273,694.3176761199732,701.7266139810661
7,4482.6375259158785,5375.410963491068,4872.702689399663,4185.42841914952,687.2742702501432,701.9505658436982
8,4453.114035008474,5340.007499395058,4840.610156217296,4157.86240312392,682.7477530933768,697.3273878534369
9,4439.553356070886,5357.509098915665,4827.458911599823,4147.781534895994,679.6773767038293,721.4301046353058
10,4421.74614136581,5351.314081677427,4806.438041564193,4130.958108113098,675.4799334510942,732.4409558515438
11,4414.5511875424345,5365.547587688453,4794.113989739451,4122.437579839437,671.6764099000145,757.8370252710747
12,4413.68486075305,5414.678838091398,4862.084507024649,4195.049573422789,667.0349336018602,793.1197597839084

File: InputData/Expt 2,2 - C-based Degradation 2/DMA Output/cell A/Expt 2,2 - DM data from OCV-fitting for cell A.csv
,SoH,LAM PE,LAM NE_tot,LAM NE_Gr,LAM NE_Si,LLI
0,1.0,0.0,0.0,0.0,0.0,0.0
1,0.9765538922575632,0.0436707800649917,0.03546431372771175,0.02868011450369634,0.07213030615492033,0.033435340580703334
2,0.9670970837122812,0.051809949988806725,0.04271798409517402,0.03187232164706599,0.10133462609806254,0.04630295551919893
3,0.9584981390498287,0.04767609314045684,0.054830909060180955,0.04471464555488702,0.10950542978529754,0.05178749481539581
4,0.9497439735891866,0.051150251991390894,0.06071028091109565,0.04717741747823112,0.13385021265003538,0.060448575178975
5,0.9442256571753445,0.05122689442607409,0.06736955191551475,0.0533808174547844,0.14297329155625338,0.0661184396369318
6,0.9316649790365964,0.056631099727289635,0.07519717008871274,0.05920292838975216,0.16163990646017223,0.07924804896161851
7,0.9249933043926893,0.06200188151853392,0.08135189049559344,0.06492285324137714,0.1701445299300337,0.08564540870328465
8,0.9189011251223907,0.06817971293185832,0.08740227912310494,0.07108144658746973,0.17561011359220258,0.0919969279574076
9,0.9161028758444224,0.06512571993816096,0.08988167644643308,0.07333363884962618,0.1793174670496691,0.0933590700518503
10,0.9124283529152653,0.06620673765994911,0.09384473016616435,0.07709220316836551,0.1843857074805566,0.09690950504121526
11,0.9109436725070099,0.06372302023845056,0.09616817726152316,0.07899579593572925,0.18897830604132426,0.09921290261753747
12,0.9107649057709168,0.05514971844820493,0.08335373090879983,0.06277336683630308,0.1945826981478722,0.09635525811693485
