Repository: mohammedasher/Reservoirs

# Reservoirs
Degradation-aware lithium-ion battery design using a DFN-based multi-mechanism model with finite “reservoir” tuning (lithium inventory, porosity, electrolyte) to predict lifetime and failure modes.

File: InputData/Expt 2,2 - C-based Degradation 2/DMA Output/cell B/Expt 2,2 - Capacity and offset data from OCV-fitting for cell B.csv
,Cell Capacity,PE Capacity,NE(tot) Capacity,NE(Gr) Capacity,NE(Si) Capacity,Offset
0,4841.5899215495365,5623.128282777009,5198.603947021728,4434.137775216971,764.4661718047571,547.1466310353983
1,4733.814798101648,5497.955900427525,5082.881593161649,4335.432648625827,747.4489445358223,534.9669965228861
2,4674.11242914985,5442.321279289332,5022.580824421034,4297.1062559599495,725.4745684610848,547.19698397891
3,4627.525888693574,5490.556684659446,5024.715826206572,4281.803618882286,742.9122073242866,651.8671989101605
4,4580.659194674177,5477.295032446908,4985.055918757699,4254.675934868081,730.3799838896185,687.0945718777534
5,4536.622463825822,5446.595214642016,4943.867557708403,4222.26386050278,721.6036972056239,700.4656717431955
6,4495.462409577363,5438.108091047024,4910.700221533313,4198.7529143560605,711.9473071772529,735.4213205615071
7,4461.640877828004,5404.5378116416305,4879.317615575573,4183.50259926392,695.8150163116524,742.9363939637584
8,4409.852897664916,5341.848379542884,4822.734927699278,4134.994187678321,687.7407400209568,734.2870527813196
9,4385.528629567406,5312.383325915119,4796.133247310642,4112.186010277213,683.947237033429,730.23680540417
10,4358.322699089453,5371.19075778515,4794.116352702458,4123.892946148197,670.2234065542614,800.4161408149023
11,4336.468967355028,5344.258249565973,4770.077441426461,4103.214704455484,666.8627369709767,796.4026519511873
12,4337.637645826097,5345.698527268203,4771.362977389727,4104.3205208981635,667.0424564915642,796.6172824813822

File: InputData/Expt 2,2 - C-based Degradation 2/DMA Output/cell B/Expt 2,2 - DM data from OCV-fitting for cell B.csv
,SoH,LAM PE,LAM NE_tot,LAM NE_Gr,LAM NE_Si,LLI
0,1.0,0.0,0.0,0.0,0.0,0.0
1,0.9777397249262707,0.022260275073729408,0.022260275073729408,0.022260275073729408,0.022260275073729408,0.023337942632037048
2,0.9654085754652088,0.03215416657689785,0.03385969086980323,0.03090375766466036,0.05100500817664777,0.03735495144398891
3,0.9557864180311555,0.023576129060333684,0.033449003345364714,0.03435485410176076,0.028194791706199096,0.04901120702853353
4,0.9461063966376051,0.02593454088123348,0.04107795678229542,0.040472770456508655,0.04458822270011986,0.05902631073740184
5,0.9370108863688913,0.03139410293656175,0.04900092253791777,0.04778243831267148,0.05606850398356167,0.0681288820795509
6,0.92850953559045,0.03290342713622252,0.05538096927990732,0.05308469713695185,0.06870005052482209,0.07710171396271875
7,0.9215239105587176,0.03887346333621733,0.06141770650350742,0.05652399376354211,0.08980273820492624,0.08558763562757865
8,0.910827428410863,0.050021960924429454,0.07230191473574077,0.06746375568449992,0.10036471803934288,0.09674927711145975
9,0.9058034035571172,0.05526193628085385,0.07741899629450733,0.07260752400143988,0.10532700823273633,0.10199854577370147
10,0.9001841894314305,0.04480380178476717,0.07780696480080973,0.06996734084420586,0.12327918320833842,0.10434734105065911
11,0.8956704383520268,0.04959339698245602,0.08243107379641224,0.07463075969607058,0.12767528300612374,0.10908112059969763
12,0.895911821552588,0.049337262384452685,0.08218378895294898,0.07438137266780553,0.12744019147792285,0.10882797087163404
