Repository: mohammedasher/Reservoirs

# Reservoirs
Degradation-aware lithium-ion battery design using a DFN-based multi-mechanism model with finite “reservoir” tuning (lithium inventory, porosity, electrolyte) to predict lifetime and failure modes.

File: InputData/Expt 2,2 - C-based Degradation 2/DMA Output/cell C/Expt 2,2 - Capacity and offset data from OCV-fitting for cell C.csv
,Cell Capacity,PE Capacity,NE(tot) Capacity,NE(Gr) Capacity,NE(Si) Capacity,Offset
0,4832.31063583974,5570.020904065573,5280.341072919234,4508.975764112272,771.3653088069617,541.122556954202
1,4727.836280027777,5515.3339442241,5305.999547137104,4511.563439643803,794.4361074933017,586.064106098506
2,4682.608710379703,5472.253077845554,5248.42843641568,4469.462767288219,778.9656691274612,599.3123237871808
3,4641.038705890087,5435.073885001311,5207.181168207885,4433.8716532388635,773.3095149690218,599.6589562649957
4,4607.975882369613,5406.748717889221,5203.414260043358,4465.06433250525,738.349927538108,625.4135623090397
5,4578.643966922039,5372.356736586692,5170.363129257443,4436.7069279731595,733.6562012842836,621.3917542013343
6,4547.89900120477,5384.761631884637,5155.388135128068,4429.3050601302075,726.0830749978605,664.3323902076208
7,4529.872976392011,5394.208729762603,5134.464670878451,4414.116435152836,720.3482357256155,682.719262826281
8,4495.92019062444,5356.506569265226,5097.255669762445,4382.804842779196,714.4508269832482,680.1533082397913
9,4485.655934262174,5367.482380055607,5083.5837725933525,4373.892865330509,709.6909072628432,699.6597627548542
10,4471.415623017361,5360.898953874278,5081.720989817452,4391.527514646867,690.1934751705858,714.4344862299994
11,4446.092278185195,5330.538123152005,5052.941251180862,4366.656606869722,686.2846443111405,710.388369210221
12,4436.519858532905,5343.979822800882,5042.320287911587,4365.553757283031,676.7665306285562,737.0918786461408

File: InputData/Expt 2,2 - C-based Degradation 2/DMA Output/cell C/Expt 2,2 - DM data from OCV-fitting for cell C.csv
,SoH,LAM PE,LAM NE_tot,LAM NE_Gr,LAM NE_Si,LLI
0,1.0,0.0,0.0,0.0,0.0,0.0
1,0.9783800414159824,0.00981808879775592,-0.00485924561757245,-0.0005738943092410409,-0.02990904364369551,0.020617157400201647
2,0.9690206328314772,0.017552506158218906,0.006043669540064522,0.008763186783691368,-0.009853126960369218,0.03227391713941337
3,0.9604181220199197,0.024227381079622745,0.013855147556008585,0.016656578966597224,-0.002520473943879109,0.04003952414400867
4,0.9535760901200543,0.029312670273316077,0.014568531050087485,0.009738671020705247,0.04280122646417328,0.051230810721291556
5,0.9475061336006972,0.035487150027499026,0.020827810579476358,0.01602777214158324,0.04888618543268586,0.057515624650590125
6,0.941143759979837,0.03326006766791756,0.02366380051319028,0.017669357333028435,0.05870400612018356,0.06383470117722478
7,0.9374134482984924,0.031564006191546534,0.027626321865631853,0.021037888407925864,0.06613866672362045,0.06568470119054973
8,0.9303872473097244,0.03833277082398412,0.034673025970947347,0.027982168885735126,0.07378408281251425,0.07295579954467726
9,0.9282631586209429,0.03636225563572526,0.03726223317940025,0.029958665969533782,0.0799548551639011,0.07472113384694934
10,0.9253162637878176,0.03754419485906346,0.0376150101591779,0.026047655966615957,0.10523137702669183,0.07914099657226076
11,0.9200758422295777,0.04299495191100067,0.04306536615685952,0.031563522335891325,0.1102987955569481,0.08458657234036776
12,0.918094922463929,0.04058172943295468,0.04507678229884815,0.031808112159475876,0.12263810298225297,0.0873309757503398
