Repository: mohammedasher/Reservoirs

# Reservoirs
Degradation-aware lithium-ion battery design using a DFN-based multi-mechanism model with finite “reservoir” tuning (lithium inventory, porosity, electrolyte) to predict lifetime and failure modes.

File: InputData/Expt 2,2 - C-based Degradation 2/DMA Output/cell D/Expt 2,2 - Capacity and offset data from OCV-fitting for cell D.csv
,Cell Capacity,PE Capacity,NE(tot) Capacity,NE(Gr) Capacity,NE(Si) Capacity,Offset
0,4823.322304322541,5629.523822546143,5252.6680778388145,4445.054588516493,807.613489322322,573.0489195733232
1,4718.283698851256,5451.508567260041,5106.506413458398,4337.259782968507,769.2466304898907,540.9633345787206
2,4679.973262134009,5422.3921508203875,5060.615483473045,4304.8188872201845,755.7965962528609,553.7487275838254
3,4644.625771044633,5405.220416895877,5022.9365742658765,4276.074656121499,746.8619181443773,573.0526787237435
4,4609.954989397288,5358.377604910477,4986.168486109603,4270.0671462348355,716.1013398747675,571.618102943742
5,4586.396641471083,5371.712810986919,4939.498724685322,4224.514067661026,714.9846570242951,598.6085931498837
6,4545.679257310686,5324.023500353261,4895.646549905188,4187.009426080619,708.6371238245694,593.2942302732397
7,4505.091618027881,5397.493203078672,4915.533920050691,4208.478833900082,707.0550861506102,684.2223353736954
8,4462.037496964337,5361.968026355217,4867.820501731554,4169.502204946328,698.3182967852263,693.7388113578885
9,4437.373576182802,5344.250070785567,4844.215168110139,4150.734509647841,693.4806584622971,698.4582680062774
10,4410.9959601979845,5312.481599262085,4815.419114485517,4126.060796905223,689.3583175802944,694.3063381183417
11,4391.679107136674,5318.433802110611,4792.223098515426,4108.398793337112,683.8243051783137,721.5957203648271
12,4389.3371744841115,5338.227262391077,4786.532673736861,4107.113716611614,679.418957125247,745.7603956372355

File: InputData/Expt 2,2 - C-based Degradation 2/DMA Output/cell D/Expt 2,2 - DM data from OCV-fitting for cell D.csv
,SoH,LAM PE,LAM NE_tot,LAM NE_Gr,LAM NE_Si,LLI
0,1.0,0.0,0.0,0.0,0.0,0.0
1,0.9782227686967649,0.03162172519337314,0.027826175614841797,0.024250502080776726,0.047506461122418187,0.03025501119025794
2,0.9702800200475789,0.036793817426652775,0.03656286510393558,0.03154870170967039,0.06416050964297448,0.03894234469214867
3,0.9629515669898808,0.03984411696632928,0.043736154687211815,0.03801526596130955,0.07522357164801952,0.04650470166583465
4,0.955763413377116,0.04816503601063549,0.050736042670120884,0.03936677014804857,0.11331181395241852,0.05591900851501711
5,0.9508791559214007,0.04579623777888553,0.05962100565134987,0.04961480595203904,0.11469450860182251,0.05875010361257308
6,0.9424373845465317,0.05426752454077177,0.06796955806895777,0.05805219200288714,0.12255412620807626,0.06753553097641292
7,0.9340225126549248,0.041216739955552195,0.06418341170471131,0.05322223831122108,0.12451303067769648,0.07115511127263291
8,0.9250962750230418,0.04752725179337003,0.07326706549971151,0.06199077605976688,0.1353310636611662,0.0804934158406861
9,0.9199828035970432,0.0506745793699388,0.07776103566337123,0.06621292787472366,0.14132110516850716,0.08514527420767339
10,0.9145140386419875,0.05631776918934228,0.08324321218735786,0.07176375121137313,0.14642545389039618,0.0908709006313517
11,0.9105091532450488,0.055260450127170846,0.08765925668633467,0.0757371565355146,0.1532777569724365,0.09529465215607094
12,0.9100236097742208,0.051744440442445305,0.08874259656127792,0.07602625911005167,0.15873252972117224,0.09620091856667878
