Repository: mohammedasher/Reservoirs

# Reservoirs
Degradation-aware lithium-ion battery design using a DFN-based multi-mechanism model with finite “reservoir” tuning (lithium inventory, porosity, electrolyte) to predict lifetime and failure modes.

File: InputData/Expt 2,2 - C-based Degradation 2/DMA Output/cell E/Expt 2,2 - Capacity and offset data from OCV-fitting for cell E.csv
,Cell Capacity,PE Capacity,NE(tot) Capacity,NE(Gr) Capacity,NE(Si) Capacity,Offset
0,4847.4620921623855,5565.924762216855,5162.452877149597,4362.302890796333,800.1499863532647,525.4514743905497
1,4712.807421500397,5441.826565668949,5026.884253451034,4231.065211268113,795.8190421829214,546.2225881206175
2,4652.608090512157,5420.416251879606,5013.767098825315,4237.016134218343,776.750964606972,596.2530918730638
3,4608.199164678517,5411.2193161445675,4944.056311555007,4185.479765729222,758.5765458257844,627.0090343903641
4,4564.2694958435795,5360.97504807448,4895.878473930211,4165.785585679466,730.0928882507446,632.1113935991674
5,4532.998865343768,5317.706856327268,4873.372883037601,4167.257162823558,706.1157202140429,631.6720949801975
6,4490.223689354634,5267.527272450475,4827.38701561454,4127.934341771189,699.4526738433515,625.7106510836771
7,4466.404674833525,5356.451483503336,4829.864151285814,4114.287120388197,715.5770308976175,716.9667285592955
8,4442.907279541886,5325.726944224877,4815.408016943277,4113.283387663011,702.1246292802658,715.8176071970365
9,4419.564155285177,5297.745467683876,4790.107766315979,4091.6721139676542,698.4356523483243,712.05668708356
10,4398.575308138411,5313.308498792167,4769.733837930218,4079.0289286908815,690.7049092393368,746.8938693468958
11,4378.1333470677255,5288.615402077899,4747.566952836289,4060.0720290756312,687.4949237606575,743.4227510116309
12,4336.941289163449,5238.856992590041,4702.899045917318,4021.8724794366904,681.026566480628,736.4281917829729

File: InputData/Expt 2,2 - C-based Degradation 2/DMA Output/cell E/Expt 2,2 - DM data from OCV-fitting for cell E.csv
,SoH,LAM PE,LAM NE_tot,LAM NE_Gr,LAM NE_Si,LLI
0,1.0,0.0,0.0,0.0,0.0,0.0
1,0.9722216145063404,0.022296060735553125,0.026260505795341227,0.030084495004945144,0.005412665430492458,0.02988559941751901
2,0.959802882839398,0.026142737559983642,0.028801382184504898,0.028720324955500476,0.02924329456397945,0.04462337687374684
3,0.9506416093751986,0.02779510192492607,0.04230480564021655,0.040534352953843555,0.05195705959698127,0.05286539661371267
4,0.9415792035224606,0.03682222144532654,0.0516371596144376,0.04504898216294939,0.08755495756715537,0.06428304696901473
5,0.9351282752005308,0.044595986559962886,0.05599663589987258,0.04471164264734695,0.11752079952883465,0.07311836993058873
6,0.9263040337364676,0.05361148461653498,0.06490439128619419,0.05372587710945487,0.12584804627548363,0.0822402855102416
7,0.9213903254767123,0.03763494615225227,0.0644245543307349,0.05685432135659452,0.10569637805168741,0.08272133443407483
8,0.9165429651787059,0.04315506016583481,0.06722479961849792,0.05708441375281559,0.12250872804454549,0.08882255139129848
9,0.9117274299949544,0.048182342735471284,0.0721256192926657,0.06203851121838888,0.12711908484621748,0.09381909514285983
10,0.907397566914498,0.04538621598687831,0.07607217897477747,0.06493679352323467,0.13678070234398298,0.09779522755784224
11,0.9031805228856779,0.04982269290117147,0.0803660457899199,0.06928241098488452,0.14079243206144387,0.1021731840999503
12,0.8946828684180179,0.05876252080284072,0.0890185038330108,0.078039150394139,0.148876363062317,0.11099508913936097
