Repository: mohammedasher/Reservoirs

# Reservoirs
Degradation-aware lithium-ion battery design using a DFN-based multi-mechanism model with finite “reservoir” tuning (lithium inventory, porosity, electrolyte) to predict lifetime and failure modes.

File: InputData/Expt 2,2 - C-based Degradation 2/DMA Output/cell F/Expt 2,2 - Capacity and offset data from OCV-fitting for cell F.csv
,Cell Capacity,PE Capacity,NE(tot) Capacity,NE(Gr) Capacity,NE(Si) Capacity,Offset
0,4827.61841318592,5542.47568139939,5119.48432008462,4337.683119736323,781.8012003482977,520.9022321274489
1,4696.710714240105,5460.272790572913,5038.535912122949,4239.284787015359,799.2511251075902,572.649378789876
2,4626.034556188113,5385.256591936661,4976.3383126574245,4205.986333680092,770.351978977333,584.050405735142
3,4574.343673223951,5408.6084735016875,4952.447000771484,4190.803843544006,761.6431572274789,648.746294969856
4,4529.161488578391,5407.860003774472,4921.102655403267,4162.312208997842,758.7904464054247,693.9496084642396
5,4489.037122344147,5338.350605565419,4896.20290022899,4171.070230889505,725.1326693394853,680.5606171050408
6,4451.696118308467,5336.607529656482,4873.47343330266,4159.218777026789,714.2546562758707,714.6593384937242
7,4427.280337562322,5323.618264285151,4846.21068087581,4142.904124021813,703.3065568539969,728.0987055821015
8,4382.580752797422,5269.8702451357785,4797.282063900211,4101.076384144426,696.2056797557856,720.7479353235804
9,4365.5893656796225,5249.438812049572,4778.68286829863,4085.1763972706676,693.5064710279622,717.9535755903065
10,4342.606238601839,5275.026526553419,4754.176029319859,4070.881614943528,683.2944143763307,764.330244585059
11,4311.434258248841,5237.164117664749,4720.054624137671,4041.664568471255,678.3900556664165,758.8418892670819
12,4304.505591848708,5251.444774037242,4712.17783375657,4036.246512294887,675.9313214616831,780.6768715950144

File: InputData/Expt 2,2 - C-based Degradation 2/DMA Output/cell F/Expt 2,2 - DM data from OCV-fitting for cell F.csv
,SoH,LAM PE,LAM NE_tot,LAM NE_Gr,LAM NE_Si,LLI
0,1.0,0.0,0.0,0.0,0.0,0.0
1,0.9728835861201746,0.014831439153147774,0.015811828477351852,0.022684536884046258,-0.02232015600835413,0.027746608373818246
2,0.9582436224770353,0.028366220891208993,0.027961020774223133,0.030361089646455452,0.014644671005703214,0.04564719996686607
3,0.947536296723414,0.02415296260964428,0.03262776265527745,0.03386122778863687,0.02578410356985672,0.05421125870787223
4,0.9381771923413958,0.024288005101527066,0.03875032176640669,0.04042962703765707,0.0294329989933777,0.06372977887427331
5,0.9298657719265905,0.036829223539765255,0.04361404506693345,0.038410571783986214,0.07248457917890905,0.07535464274018484
6,0.922130901263721,0.03714371764116231,0.04805384124663037,0.04114278009325445,0.08639861903810653,0.08277896550764373
7,0.9170733804208439,0.039487303092501924,0.05337913393673466,0.04490392459243309,0.10040230618644608,0.08825343142390646
8,0.907814242490056,0.04918477805477406,0.06293646704226707,0.054546800460214206,0.10948502068605004,0.09786422600620484
9,0.9042946214961121,0.05287111503858333,0.06656948834650533,0.05821234873445624,0.11293757195691123,0.10151759539943594
10,0.8995338626476065,0.04825445707295262,0.07135646247251781,0.06150783665566906,0.12599978860109395,0.10582385010136597
11,0.8930768526511542,0.05508577417114702,0.0780214707133523,0.0682434707870182,0.1322729418115639,0.11252985931747717
12,0.8916416384715893,0.05250918977215391,0.07956006129955628,0.06949253763372165,0.13541790270908882,0.11409467354032594
